Repository: mKenfenheuer/penforge-profiles

# Penforge profiles

3D-printer profiles for the Penforge app: printers with their print
settings (processes) and filaments, generated from the profile collections of
[OrcaSlicer](https://github.com/OrcaSlicer/OrcaSlicer) and PrusaSlicer
([PrusaSlicer-settings-prusa-fff](https://github.com/prusa3d/PrusaSlicer-settings-prusa-fff),
[PrusaSlicer-settings-non-prusa-fff](https://github.com/prusa3d/PrusaSlicer-settings-non-prusa-fff)).

This repository is data only. Penforge downloads `index.json` and the printer and filament files it needs from
`https://raw.githubusercontent.com/mKenfenheuer/penforge-profiles/main/` at runtime and reads them as data; nothing

File: filaments/prusa-polymers/prusament-pa11-carbon-fiber.json
{
  "format": 1,
  "id": "prusa-polymers/prusament-pa11-carbon-fiber",
  "manufacturer": "Prusa Polymers",
  "name": "Prusament PA11 Carbon Fiber",
  "settings": {
    "bed_type": [
      "Cool Plate"
    ],
    "close_fan_the_first_x_layers": "4",
    "compatible_printers": [
      "Prusa MK4S 0.25 nozzle",
      "Prusa MK4S 0.3 nozzle",
      "Prusa MK4S 0.4 nozzle",
      "Prusa MK4S 0.5 nozzle"
    ],
    "cool_plate_temp": [
      "0"
    ],
    "cool_plate_temp_initial_layer": [
      "0"
    ],
    "eng_plate_temp": [
      "100"
    ],
    "eng_plate_temp_initial_layer": [
      "100"
    ],
    "fan_cooling_layer_time": "20",
    "fan_max_speed": "12",
    "fan_min_speed": "12",
    "filament_cost": [
      "124.99"
    ],
    "filament_density": [
      "1.11"
    ],
    "filament_deretraction_speed": [
      "nil"
    ],
    "filament_diameter": [
      "1.75"
    ],
    "filament_end_gcode": [
      "; Filament-specific end gcode"
    ],
    "filament_flow_ratio": [
      "1"
    ],
    "filament_id": "OF4MZtnE",
    "filament_max_volumetric_speed": [
      "6.5"
    ],
    "filament_minimal_purge_on_wipe_tower": "35",
    "filament_retract_before_wipe": [
      "nil"
    ],
    "filament_retract_restart_extra": [
      "nil"
    ],
    "filament_retract_when_changing_layer": [
      "nil"
    ],
    "filament_retraction_length": [
      "nil"
    ],
    "filament_retraction_minimum_travel": [
      "nil"
    ],
    "filament_retraction_speed": [
      "nil"
    ],
    "filament_settings_id": [
      ""
    ],
    "filament_soluble": [
      "0"
    ],
    "filament_start_gcode": [
      "M900 K{if nozzle_diameter[filament_extruder_id]==0.4}0.04{elsif nozzle_diameter[filament_extruder_id]==0.25}0.1{elsif nozzle_diameter[filament_extruder_id]==0.3}0.06{elsif nozzle_diameter[filament_extruder_id]==0.35}0.05{elsif nozzle_diameter[filament_extruder_id]==0.5}0.03{elsif nozzle_diameter[filament_extruder_id]==0.6}0.02{elsif nozzle_diameter[filament_extruder_id]==0.8}0.01{else}0{endif} ; Filament gcode\n\n{if printer_notes=~/.*(MK4IS|XLIS|MK4S|MK3.9S).*/}\nM572 S{if nozzle_diameter[filament_extruder_id]==0.4}0.02{elsif nozzle_diameter[filament_extruder_id]==0.5}0.018{elsif nozzle_diameter[filament_extruder_id]==0.6}0.012{elsif nozzle_diameter[filament_extruder_id]==0.8}0.01{elsif nozzle_diameter[filament_extruder_id]==0.25}0.09{elsif nozzle_diameter[filament_extruder_id]==0.3}0.065{else}0{endif} ; Filament gcode\n{endif}\n\nM142 S40 ; set heatbreak target temp"
    ],
    "filament_type": [
      "PA11-CF"
    ],
    "filament_vendor": [
      "Prusa Polymers"
    ],
    "filament_wipe": [
      "nil"
    ],
    "filament_wipe_distance": [
      "nil"
    ],
    "filament_z_hop": [
      "nil"
    ],
    "from": "system",
    "full_fan_speed_layer": [
      "0"
    ],
    "hot_plate_temp": [
      "115"
    ],
    "hot_plate_temp_initial_layer": [
      "90"
    ],
    "idle_temperature": "0",
    "name": "Prusament PA11 Carbon Fiber @MK4S",
    "nozzle_temperature": [
      "285"
    ],
    "nozzle_temperature_initial_layer": [
      "275"
    ],
    "nozzle_temperature_range_high": [
      "300"
    ],
    "nozzle_temperature_range_low": [
      "270"
    ],
    "overhang_fan_speed": "20",
    "overhang_fan_threshold": [
      "95%"
    ],
    "reduce_fan_stop_start_freq": [
      "0"
    ],
    "slow_down_for_layer_cooling": [
      "1"
    ],
    "slow_down_layer_time": "10",
    "slow_down_min_speed": "15",
    "temperature_vitrification": [
      "108"
    ],
    "type": "filament"
  },
  "settingsFormat": "orca",
  "source": {
    "file": "resources/profiles/Prusa/filament/Prusament PA11 Carbon Fiber @MK4S.json",
    "name": "OrcaSlicer"
  },
  "type": "PA11-CF",
  "variants": [
    {
      "catalogID": 104294,
      "name": "Prusament PA11 Carbon Fiber @CORE One",
      "printers": [
        "prusa-research/core-one-0-25",
        "prusa-research/core-one-0-3",
        "prusa-research/core-one-0-4",
        "prusa-research/core-one-0-5",
        "prusa-research/core-one-hf-0-4",
        "prusa-research/core-one-hf-0-5",
        "prusa-research/core-one-mmu3-0-25",
        "prusa-research/core-one-mmu3-0-3",
        "prusa-research/core-one-mmu3-0-4",
        "prusa-research/core-one-mmu3-0-6"
      ],
      "settings": {
        "chamber_temperature": [
          "40"
        ],
        "close_fan_the_first_x_layers": [
          "4"
        ],
        "compatible_printers": [
          "Prusa CORE One 0.25 nozzle",
          "Prusa CORE One 0.3 nozzle",
          "Prusa CORE One 0.4 nozzle",
          "Prusa CORE One 0.5 nozzle",
          "Prusa CORE One HF 0.4 nozzle",
          "Prusa CORE One HF 0.5 nozzle",
          "Prusa CORE One MMU3 0.4 nozzle",
          "Prusa CORE One MMU3 0.25 nozzle",
          "Prusa CORE One MMU3 0.3 nozzle",
          "Prusa CORE One MMU3 0.6 nozzle"
        ],
        "fan_cooling_layer_time": [
          "15"
        ],
        "fan_max_speed": [
          "20"
        ],
        "fan_min_speed": [
          "15"
        ],
        "filament_flow_ratio": [
          "1.05"
        ],
        "filament_minimal_purge_on_wipe_tower": [
          "35"
        ],
        "filament_notes": [
          ""
        ],
        "filament_start_gcode": [
          "M900 K{if nozzle_diameter[filament_extruder_id]==0.4}0.07{elsif nozzle_diameter[filament_extruder_id]==0.3}0.09{elsif nozzle_diameter[filament_extruder_id]==0.35}0.08{elsif nozzle_diameter[filament_extruder_id]==0.6}0.04{elsif nozzle_diameter[filament_extruder_id]==0.5}0.05{elsif nozzle_diameter[filament_extruder_id]==0.8}0.02{else}0{endif} ; Filament gcode\n\n{if printer_notes=~/.*(MK4IS|XLIS|MK4S|MK3.9S|COREONE).*/}\nM572 S{if nozzle_diameter[filament_extruder_id]==0.4}0.05{elsif nozzle_diameter[filament_extruder_id]==0.5}0.035{elsif nozzle_diameter[filament_extruder_id]==0.6}0.025{elsif nozzle_diameter[filament_extruder_id]==0.8}0.016{elsif nozzle_diameter[filament_extruder_id]==0.25}0.14{elsif nozzle_diameter[filament_extruder_id]==0.3}0.09{else}0{endif} ; Filament gcode\n{endif}\n\nM142 S45 ; set heatbreak target temp"
        ],
        "filament_z_hop": [
          "0.2"
        ],
        "idle_temperature": [
          "130"
        ],
        "include": [
          "fdm_filament_template_nextruder_pet"
        ],
        "name": "Prusament PA11 Carbon Fiber @CORE One",
        "overhang_fan_speed": [
          "20"
        ],
        "renamed_from": "Prusament PA-CF CORE One;Prusament PA-CF @CORE One MMU3;Prusament PA-CF CORE One MMU3;Prusament PA-CF @CORE One",
        "slow_down_layer_time": [
          "20"
        ],
        "slow_down_min_speed": [
          "15"
        ]
      }
    },
    {
      "catalogID": 104295,
      "name": "Prusament PA11 Carbon Fiber @CORE One 0.6",
      "printers": [
        "prusa-research/core-one-0-6",
        "prusa-research/core-one-hf-0-6"
      ],
      "settings": {
        "chamber_temperature": [
          "40"
        ],
        "close_fan_the_first_x_layers": [
          "4"
        ],
        "compatible_printers": [
          "Prusa CORE One 0.6 nozzle",
          "Prusa CORE One HF 0.6 nozzle"
        ],
        "fan_cooling_layer_time": [
          "18"
        ],
        "fan_max_speed": [
          "20"
        ],
        "fan_min_speed": [
          "15"
        ],
        "filament_flow_ratio": [
          "1.05"
        ],
        "filament_max_volumetric_speed": [
          "8"
        ],
        "filament_minimal_purge_on_wipe_tower": [
          "35"
        ],
        "filament_notes": [
          ""
        ],
        "filament_start_gcode": [
          "M900 K{if nozzle_diameter[filament_extruder_id]==0.4}0.07{elsif nozzle_diameter[filament_extruder_id]==0.3}0.09{elsif nozzle_diameter[filament_extruder_id]==0.35}0.08{elsif nozzle_diameter[filament_extruder_id]==0.6}0.04{elsif nozzle_diameter[filament_extruder_id]==0.5}0.05{elsif nozzle_diameter[filament_extruder_id]==0.8}0.02{else}0{endif} ; Filament gcode\n\n{if printer_notes=~/.*(MK4IS|XLIS|MK4S|MK3.9S|COREONE).*/}\nM572 S{if nozzle_diameter[filament_extruder_id]==0.4}0.05{elsif nozzle_diameter[filament_extruder_id]==0.5}0.035{elsif nozzle_diameter[filament_extruder_id]==0.6}0.025{elsif nozzle_diameter[filament_extruder_id]==0.8}0.016{elsif nozzle_diameter[filament_extruder_id]==0.25}0.14{elsif nozzle_diameter[filament_extruder_id]==0.3}0.09{else}0{endif} ; Filament gcode\n{endif}\n\nM142 S45 ; set heatbreak target temp"
        ],
        "filament_z_hop": [
          "0.2"
        ],
        "idle_temperature": [
          "130"
        ],
        "include": [
          "fdm_filament_template_nextruder_pet"
        ],
        "name": "Prusament PA11 Carbon Fiber @CORE One 0.6",
        "overhang_fan_speed": [
          "20"
        ],
        "renamed_from": "Prusament PA-CF CORE One 0.6;Prusament PA-CF @CORE One 0.6",
        "slow_down_layer_time": [
          "20"
        ],
        "slow_down_min_speed": [
          "15"
        ]
      }
    },
    {
      "catalogID": 104296,
      "name": "Prusament PA11 Carbon Fiber @CORE One 0.8",
      "printers": [
        "prusa-research/core-one-0-8",
        "prusa-research/core-one-hf-0-8"
      ],
      "settings": {
        "chamber_temperature": [
          "40"
        ],
        "close_fan_the_first_x_layers": [
          "4"
        ],
        "compatible_printers": [
          "Prusa CORE One 0.8 nozzle",
          "Prusa CORE One HF 0.8 nozzle"
        ],
        "fan_cooling_layer_time": [
          "20"
        ],
        "fan_max_speed": [
          "20"
        ],
        "fan_min_speed": [
          "15"
        ],
        "filament_flow_ratio": [
          "1.05"
        ],
        "filament_max_volumetric_speed": [
          "10"
        ],
        "filament_minimal_purge_on_wipe_tower": [
          "35"
        ],
        "filament_notes": [
          ""
        ],
        "filament_start_gcode": [
          "M900 K{if nozzle_diameter[filament_extruder_id]==0.4}0.07{elsif nozzle_diameter[filament_extruder_id]==0.3}0.09{elsif nozzle_diameter[filament_extruder_id]==0.35}0.08{elsif nozzle_diameter[filament_extruder_id]==0.6}0.04{elsif nozzle_diameter[filament_extruder_id]==0.5}0.05{elsif nozzle_diameter[filament_extruder_id]==0.8}0.02{else}0{endif} ; Filament gcode\n\n{if printer_notes=~/.*(MK4IS|XLIS|MK4S|MK3.9S|COREONE).*/}\nM572 S{if nozzle_diameter[filament_extruder_id]==0.4}0.05{elsif nozzle_diameter[filament_extruder_id]==0.5}0.035{elsif nozzle_diameter[filament_extruder_id]==0.6}0.025{elsif nozzle_diameter[filament_extruder_id]==0.8}0.016{elsif nozzle_diameter[filament_extruder_id]==0.25}0.14{elsif nozzle_diameter[filament_extruder_id]==0.3}0.09{else}0{endif} ; Filament gcode\n{endif}\n\nM142 S45 ; set heatbreak target temp"
        ],
        "filament_z_hop": [
          "0.2"
        ],
        "idle_temperature": [
          "130"
        ],
        "include": [
          "fdm_filament_template_nextruder_pet"
        ],
        "name": "Prusament PA11 Carbon Fiber @CORE One 0.8",
        "overhang_fan_speed": [
          "20"
        ],
        "renamed_from": "Prusament PA-CF CORE One 0.8;Prusament PA-CF @CORE One 0.8",
        "slow_down_layer_time": [
          "20"
        ],
        "slow_down_min_speed": [
          "15"
        ]
      }
    },
    {
      "catalogID": 104297,
      "name": "Prusament PA11 Carbon Fiber @MK3S",
      "printers": [
        "prusa-research/mk3s-0-25",
        "prusa-research/mk3s-0-4",
        "prusa-research/mk3s-0-6",
        "prusa-research/mk3s-0-8"
      ],
      "settings": {
        "close_fan_the_first_x_layers": [
          "3"
        ],
        "compatible_printers": [
          "Prusa MK3S 0.25 nozzle",
          "Prusa MK3S 0.4 nozzle",
          "Prusa MK3S 0.6 nozzle",
          "Prusa MK3S 0.8 nozzle"
        ],
        "fan_cooling_layer_time": [
          "4"
        ],
        "fan_max_speed": [
          "60"
        ],
        "fan_min_speed": [
          "0"
        ],
        "filament_end_gcode": [
          "; filament end gcode \n"
        ],
        "filament_minimal_purge_on_wipe_tower": [
          "15"
        ],
        "filament_spool_weight": [
          "197"
        ],
        "filament_start_gcode": [
          "; Filament gcode\nM900 K{if printer_notes=~/.*PRINTER_MODEL_MINI.*/ and nozzle_diameter[0]==0.6}0.12{elsif printer_notes=~/.*PRINTER_MODEL_MINI.*/ and nozzle_diameter[0]==0.8}0.06{elsif printer_notes=~/.*PRINTER_MODEL_MINI.*/}0.2{elsif nozzle_diameter[0]==0.8}0.01{elsif nozzle_diameter[0]==0.6}0.02{else}0.04{endif} ; Filament gcode LA 1.5\n{if printer_notes=~/.*PRINTER_MODEL_MINI.*/};{elsif printer_notes=~/.*PRINTER_HAS_BOWDEN.*/}M900 K200{elsif nozzle_diameter[0]==0.6}M900 K12{elsif nozzle_diameter[0]==0.8};{else}M900 K20{endif} ; Filament gcode LA 1.0"
        ],
        "name": "Prusament PA11 Carbon Fiber @MK3S",
        "overhang_fan_speed": [
          "30"
        ],
        "slow_down_layer_time": [
          "2"
        ],
        "slow_down_min_speed": [
          "10"
        ]
      }
    },
    {
      "catalogID": 104298,
      "name": "Prusament PA11 Carbon Fiber @MK4",
      "printers": [
        "prusa-research/mk4-0-25",
        "prusa-research/mk4-0-4",
        "prusa-research/mk4-0-6",
        "prusa-research/mk4-0-8"
      ],
      "settings": {
        "close_fan_the_first_x_layers": [
          "3"
        ],
        "compatible_printers": [
          "Prusa MK4 0.25 nozzle",
          "Prusa MK4 0.4 nozzle",
          "Prusa MK4 0.6 nozzle",
          "Prusa MK4 0.8 nozzle"
        ],
        "fan_cooling_layer_time": [
          "4"
        ],
        "fan_max_speed": [
          "60"
        ],
        "fan_min_speed": [
          "0"
        ],
        "filament_end_gcode": [
          "; filament end gcode \n"
        ],
        "filament_minimal_purge_on_wipe_tower": [
          "15"
        ],
        "filament_spool_weight": [
          "197"
        ],
        "filament_start_gcode": [
          "; Filament gcode\nM900 K{if nozzle_diameter[0]==0.4}0.03{elsif nozzle_diameter[0]==0.25}0.1{elsif nozzle_diameter[0]==0.3}0.06{elsif nozzle_diameter[0]==0.35}0.05{elsif nozzle_diameter[0]==0.5}0.03{elsif nozzle_diameter[0]==0.6}0.02{elsif nozzle_diameter[0]==0.8}0.01{else}0{endif} ; Filament gcode\n\n{if printer_notes=~/.*PRINTER_MODEL_MK4IS.*/}\nM572 S{if nozzle_diameter[0]==0.4}0.02{elsif nozzle_diameter[0]==0.5}0.018{elsif nozzle_diameter[0]==0.6}0.012{elsif nozzle_diameter[0]==0.8}0.01{elsif nozzle_diameter[0]==0.25}0.09{elsif nozzle_diameter[0]==0.3}0.065{else}0{endif} ; Filament gcode\n{endif}\n\nM142 S40 ; set heatbreak target temp"
        ],
        "name": "Prusament PA11 Carbon Fiber @MK4",
        "overhang_fan_speed": [
          "30"
        ],
        "slow_down_layer_time": [
          "2"
        ],
        "slow_down_min_speed": [
          "10"
        ]
      }
    },
    {
      "catalogID": 104299,
      "name": "Prusament PA11 Carbon Fiber @MK4S",
      "printers": [
        "prusa-research/mk4s-0-25",
        "prusa-research/mk4s-0-3",
        "prusa-research/mk4s-0-4",
        "prusa-research/mk4s-0-5"
      ],
      "settings": {
        "filament_notes": [
          ""
        ],
        "filament_spool_weight": [
          "197"
        ]
      }
    },
    {
      "catalogID": 104300,
      "name": "Prusament PA11 Carbon Fiber @MK4S 0.6",
      "printers": [
        "prusa-research/mk4s-0-6"
      ],
      "settings": {
        "compatible_printers": [
          "Prusa MK4S 0.6 nozzle"
        ],
        "filament_notes": [
          ""
        ],
        "filament_spool_weight": [
          "197"
        ],
        "name": "Prusament PA11 Carbon Fiber @MK4S 0.6",
        "slow_down_layer_time": "15"
      }
    },
    {
      "catalogID": 104301,
      "name": "Prusament PA11 Carbon Fiber @MK4S 0.8",
      "printers": [
        "prusa-research/mk4s-0-8"
      ],
      "settings": {
        "compatible_printers": [
          "Prusa MK4S 0.8 nozzle"
        ],
        "fan_max_speed": "15",
        "fan_min_speed": "15",
        "filament_notes": [
          ""
        ],
        "filament_spool_weight": [
          "197"
        ],
        "name": "Prusament PA11 Carbon Fiber @MK4S 0.8",
        "slow_down_layer_time": "18"
      }
    },
    {
      "catalogID": 104302,
      "name": "Prusament PA11 Carbon Fiber @MK4S HF0.4",
      "printers": [
        "prusa-research/mk4s-hf0-4"
      ],
      "settings": {
        "compatible_printers": [
          "Prusa MK4S HF0.4 nozzle"
        ],
        "filament_notes": [
          ""
        ],
        "filament_spool_weight": [
          "197"
        ],
        "filament_start_gcode": [
          "M572 S{if nozzle_diameter[0]==0.4}0.02{elsif nozzle_diameter[0]==0.5}0.018{elsif nozzle_diameter[0]==0.6}0.015{elsif nozzle_diameter[0]==0.8}0.01{elsif nozzle_diameter[0]==0.25}0.09{elsif nozzle_diameter[0]==0.3}0.065{else}0{endif} ; Filament gcode\nM142 S40 ; set heatbreak target temp"
        ],
        "name": "Prusament PA11 Carbon Fiber @MK4S HF0.4",
        "slow_down_layer_time": "15"
      }
    },
    {
      "catalogID": 104303,
      "name": "Prusament PA11 Carbon Fiber @MK4S HF0.5",
      "printers": [
        "prusa-research/mk4s-hf0-5"
      ],
      "settings": {
        "compatible_printers": [
          "Prusa MK4S HF0.5 nozzle"
        ],
        "filament_notes": [
          ""
        ],
        "filament_spool_weight": [
          "197"
        ],
        "name": "Prusament PA11 Carbon Fiber @MK4S HF0.5"
      }
    },
    {
      "catalogID": 104304,
      "name": "Prusament PA11 Carbon Fiber @MK4S HF0.6",
      "printers": [
        "prusa-research/mk4s-hf0-6"
      ],
      "settings": {
        "compatible_printers": [
          "Prusa MK4S HF0.6 nozzle"
        ],
        "fan_max_speed": "15",
        "fan_min_speed": "15",
        "filament_notes": [
          ""
        ],
        "filament_spool_weight": [
          "197"
        ],
        "name": "Prusament PA11 Carbon Fiber @MK4S HF0.6"
      }
    },
    {
      "catalogID": 104305,
      "name": "Prusament PA11 Carbon Fiber @MK4S HF0.8",
      "printers": [
        "prusa-research/mk4s-hf0-8"
      ],
      "settings": {
        "compatible_printers": [
          "Prusa MK4S HF0.8 nozzle"
        ],
        "fan_max_speed": "15",
        "fan_min_speed": "15",
        "filament_notes": [
          ""
        ],
        "filament_spool_weight": [
          "197"
        ],
        "name": "Prusament PA11 Carbon Fiber @MK4S HF0.8",
        "slow_down_layer_time": "20"
      }
    },
    {
      "catalogID": 104306,
      "name": "Prusament PA11 Carbon Fiber @XL",
      "printers": [
        "prusa-research/xl-0-25",
        "prusa-research/xl-0-3",
        "prusa-research/xl-0-4",
        "prusa-research/xl-0-5",
        "prusa-research/xl-0-6",
        "prusa-research/xl-0-8",
        "prusa-research/xl-5t-0-25",
        "prusa-research/xl-5t-0-3",
        "prusa-research/xl-5t-0-4",
        "prusa-research/xl-5t-0-5",
        "prusa-research/xl-5t-0-6",
        "prusa-research/xl-5t-0-8"
      ],
      "settings": {
        "close_fan_the_first_x_layers": [
          "4"
        ],
        "compatible_printers": [
          "Prusa XL 0.25 nozzle",
          "Prusa XL 0.3 nozzle",
          "Prusa XL 0.4 nozzle",
          "Prusa XL 0.5 nozzle",
          "Prusa XL 0.6 nozzle",
          "Prusa XL 0.8 nozzle",
          "Prusa XL 5T 0.25 nozzle",
          "Prusa XL 5T 0.3 nozzle",
          "Prusa XL 5T 0.4 nozzle",
          "Prusa XL 5T 0.5 nozzle",
          "Prusa XL 5T 0.6 nozzle",
          "Prusa XL 5T 0.8 nozzle"
        ],
        "fan_cooling_layer_time": [
          "4"
        ],
        "fan_max_speed": [
          "20"
        ],
        "fan_min_speed": [
          "20"
        ],
        "filament_cooling_final_speed": [
          "50"
        ],
        "filament_cooling_initial_speed": [
          "10"
        ],
        "filament_cooling_moves": [
          "5"
        ],
        "filament_cost": [
          "20"
        ],
        "filament_density": [
          "1.04"
        ],
        "filament_end_gcode": [
          "; filament end gcode \n"
        ],
        "filament_flow_ratio": [
          "1.05"
        ],
        "filament_loading_speed": [
          "14"
        ],
        "filament_loading_speed_start": [
          "19"
        ],
        "filament_minimal_purge_on_wipe_tower": [
          "15"
        ],
        "filament_multitool_ramming": [
          "1"
        ],
        "filament_multitool_ramming_flow": [
          "40"
        ],
        "filament_multitool_ramming_volume": [
          "5"
        ],
        "filament_retract_lift_below": [
          "1.5"
        ],
        "filament_stamping_distance": [
          "45"
        ],
        "filament_stamping_loading_speed": [
          "29"
        ],
        "filament_start_gcode": [
          "; filament start gcode\nM900 K{if nozzle_diameter[0]==0.4}0.07{elsif nozzle_diameter[0]==0.3}0.09{elsif nozzle_diameter[0]==0.35}0.08{elsif nozzle_diameter[0]==0.6}0.04{elsif nozzle_diameter[0]==0.5}0.05{elsif nozzle_diameter[0]==0.8}0.02{else}0{endif} ; Filament gcode\n\n{if printer_notes=~/.*PRINTER_MODEL_XLIS.*/}\nM572 S{if nozzle_diameter[0]==0.4}0.05{elsif nozzle_diameter[0]==0.5}0.035{elsif nozzle_diameter[0]==0.6}0.025{elsif nozzle_diameter[0]==0.8}0.016{elsif nozzle_diameter[0]==0.25}0.14{elsif nozzle_diameter[0]==0.3}0.09{else}0{endif} ; Filament gcode\n{endif}\n\nM142 S45 ; set heatbreak target temp"
        ],
        "filament_unloading_speed": [
          "20"
        ],
        "filament_unloading_speed_start": [
          "100"
        ],
        "hot_plate_temp": [
          "105"
        ],
        "hot_plate_temp_initial_layer": [
          "100"
        ],
        "name": "Prusament PA11 Carbon Fiber @XL",
        "overhang_fan_speed": [
          "30"
        ],
        "renamed_from": "Prusament PA-CF XL;Prusament PA-CF @XL 5T;Prusament PA-CF XL 5T;Prusament PA-CF @XL",
        "slow_down_layer_time": [
          "20"
        ],
        "slow_down_min_speed": [
          "15"
        ]
      }
    }
  ]
}

File: filaments/prusa-polymers/prusament-pc-blend-carbon-fiber-prusaslicer.json (part 1 of 2)
{
  "format": 1,
  "id": "prusa-polymers/prusament-pc-blend-carbon-fiber-prusaslicer",
  "manufacturer": "Prusa Polymers",
  "name": "Prusament PC Blend Carbon Fiber",
  "settings": {
    "bed_temperature": "105",
    "bridge_fan_speed": "30",
    "compatible_printers": "",
    "compatible_printers_condition": "printer_model=~/(XL|XL2|XL5|XLIS|XL2IS|XL5IS)/ and nozzle_diameter[0]==0.6",
    "cooling": "1",
    "disable_fan_first_layers": "4",
    "extrusion_multiplier": "1.04",
    "fan_always_on": "0",
    "fan_below_layer_time": "10",
    "filament_colour": "#BBBBBB",
    "filament_cost": "74.99",
    "filament_density": "1.22",
    "filament_diameter": "1.75",
    "filament_max_volumetric_speed": "13",
    "filament_minimal_purge_on_wipe_tower": "35",
    "filament_notes": "",
    "filament_ramming_parameters": "250 100 42.4194 42.4194 42.4194 42.4194 42.4194| 0.05 42.4387 0.45 42.4387 0.95 42.4387 1.45 42.4387 1.95 42.4387 2.45 42.4387 2.95 42.4387 3.45 42.4387 3.95 42.4387 4.45 42.4387 4.95 42.4387",
    "filament_retract_lift": "nil",
    "filament_settings_id": "",
    "filament_soluble": "0",
    "filament_spool_weight": "278",
    "filament_toolchange_delay": "0",
    "filament_type": "PC",
    "filament_vendor": "Prusa Polymers",
    "first_layer_bed_temperature": "100",
    "first_layer_temperature": "285",
    "max_fan_speed": "20",
    "min_fan_speed": "20",
    "min_print_speed": "15",
    "name": "Prusament PC Blend Carbon Fiber @XL 0.6",
    "slowdown_below_layer_time": "15",
    "temperature": "285"
  },
  "settingsFormat": "prusa",
  "source": {
    "file": "PrusaResearch/2.5.16.ini",
    "name": "PrusaSlicer-settings-prusa-fff",
    "section": "filament:Prusament PC Blend Carbon Fiber @XL 0.6"
  },
  "type": "PC",
  "variants": [
    {
      "catalogID": 110356,
      "name": "Prusament PC Blend Carbon Fiber",
      "printers": [
        "prusa-research/i3-mk3",
        "prusa-research/i3-mk3-0-6",
        "prusa-research/i3-mk3-mmu2-single",
        "prusa-research/i3-mk3-mmu2-single-0-6"
      ],
      "settings": {
        "bed_temperature": "115",
        "compatible_printers_condition": "printer_notes!~/.*PRINTER_MODEL_MK(2|2.5).*/ and nozzle_diameter[0]>=0.4 and nozzle_diameter[0]!=0.8 and printer_notes!~/.*MINI.*/ and printer_notes!~/.*PG.*/ and ! (printer_notes=~/.*PRINTER_VENDOR_PRUSA3D.*/ and printer_notes=~/.*PRINTER_MODEL_MK(2.5|3).*/ and single_extruder_multi_material)",
        "end_filament_gcode": "; Filament-specific end gcode",
        "filament_abrasive": "1",
        "filament_cooling_final_speed": "3.4",
        "filament_cooling_initial_speed": "2.2",
        "filament_cooling_moves": "4",
        "filament_load_time": "0",
        "filament_loading_speed": "28",
        "filament_loading_speed_start": "3",
        "filament_max_volumetric_speed": "8",
        "filament_minimal_purge_on_wipe_tower": "15",
        "filament_ramming_parameters": "120 100 5.70968 6.03226 7 8.25806 9 9.19355 9.3871 9.77419 10.129 10.3226 10.4516 10.5161| 0.05 5.69677 0.45 6.15484 0.95 8.76774 1.45 9.20323 1.95 9.95806 2.45 10.3871 2.95 10.5677 3.45 7.6 3.95 7.6 4.45 7.6 4.95 7.6",
        "filament_retract_length": "nil",
        "filament_unload_time": "0",
        "filament_unloading_speed": "90",
        "filament_unloading_speed_start": "100",
        "first_layer_bed_temperature": "110",
        "name": "Prusament PC Blend Carbon Fiber",
        "slowdown_below_layer_time": "20",
        "start_filament_gcode": "{if printer_notes!~/.*(MK3.5|MINIIS).*/}\nM900 K{if printer_notes=~/.*PRINTER_MODEL_MINI.*/ and nozzle_diameter[0]==0.6}0.12{elsif printer_notes=~/.*PRINTER_MODEL_MINI.*/ and nozzle_diameter[0]==0.8}0.06{elsif printer_notes=~/.*PRINTER_MODEL_MINI.*/}0.2{elsif nozzle_diameter[0]==0.8}0.02{elsif nozzle_diameter[0]==0.6}0.04{else}0.07{endif} ; Filament gcode LA 1.5\n{if printer_notes=~/.*PRINTER_MODEL_MINI.*/};{elsif printer_notes=~/.*PRINTER_HAS_BOWDEN.*/}M900 K200{elsif nozzle_diameter[0]==0.6}M900 K24{elsif nozzle_diameter[0]==0.8};{else}M900 K45{endif} ; Filament gcode LA 1.0\n{endif}\n\n{if printer_notes=~/.*MINIIS.*/}\nM572 S{if nozzle_diameter[0]==0.6}0.2{elsif nozzle_diameter[0]==0.8}0.09{elsif nozzle_diameter[0]==0.4}0.35{elsif nozzle_diameter[0]==0.25}0.98{else}0{endif}\n{endif}\n\n{if printer_notes=~/.*MK3.5.*/}\nM572 S{if nozzle_diameter[0]==0.4}0.05{elsif nozzle_diameter[0]==0.5}0.035{elsif nozzle_diameter[0]==0.6}0.022{elsif nozzle_diameter[0]==0.8}0.016{elsif nozzle_diameter[0]==0.25}0.14{elsif nozzle_diameter[0]==0.3}0.09{else}0{endif} ; Filament gcode\n{endif}"
      }
    },
    {
      "catalogID": 110357,
      "name": "Prusament PC Blend Carbon Fiber @0.8 nozzle",
      "printers": [
        "prusa-research/i3-mk3-0-8",
        "prusa-research/i3-mk3-mmu2-single-0-8"
      ],
      "settings": {
        "bed_temperature": "115",
        "compatible_printers_condition": "printer_notes!~/.*PRINTER_MODEL_MK(2|2.5).*/ and nozzle_diameter[0]==0.8 and printer_notes!~/.*MINI.*/ and printer_notes!~/.*PG.*/ and ! single_extruder_multi_material",
        "end_filament_gcode": "; Filament-specific end gcode",
        "filament_abrasive": "1",
        "filament_cooling_final_speed": "3.4",
        "filament_cooling_initial_speed": "2.2",
        "filament_cooling_moves": "4",
        "filament_load_time": "0",
        "filament_loading_speed": "28",
        "filament_loading_speed_start": "3",
        "filament_minimal_purge_on_wipe_tower": "15",
        "filament_ramming_parameters": "120 100 5.70968 6.03226 7 8.25806 9 9.19355 9.3871 9.77419 10.129 10.3226 10.4516 10.5161| 0.05 5.69677 0.45 6.15484 0.95 8.76774 1.45 9.20323 1.95 9.95806 2.45 10.3871 2.95 10.5677 3.45 7.6 3.95 7.6 4.45 7.6 4.95 7.6",
        "filament_retract_length": "nil",
        "filament_retract_lift": "0.25",
        "filament_unload_time": "0",
        "filament_unloading_speed": "90",
        "filament_unloading_speed_start": "100",
        "first_layer_bed_temperature": "110",
        "name": "Prusament PC Blend Carbon Fiber @0.8 nozzle",
        "slowdown_below_layer_time": "20",
        "start_filament_gcode": "{if printer_notes!~/.*(MK3.5|MINIIS).*/}\nM900 K{if printer_notes=~/.*PRINTER_MODEL_MINI.*/ and nozzle_diameter[0]==0.6}0.12{elsif printer_notes=~/.*PRINTER_MODEL_MINI.*/ and nozzle_diameter[0]==0.8}0.06{elsif printer_notes=~/.*PRINTER_MODEL_MINI.*/}0.2{elsif nozzle_diameter[0]==0.8}0.02{elsif nozzle_diameter[0]==0.6}0.04{else}0.07{endif} ; Filament gcode LA 1.5\n{if printer_notes=~/.*PRINTER_MODEL_MINI.*/};{elsif printer_notes=~/.*PRINTER_HAS_BOWDEN.*/}M900 K200{elsif nozzle_diameter[0]==0.6}M900 K24{elsif nozzle_diameter[0]==0.8};{else}M900 K45{endif} ; Filament gcode LA 1.0\n{endif}\n\n{if printer_notes=~/.*MINIIS.*/}\nM572 S{if nozzle_diameter[0]==0.6}0.2{elsif nozzle_diameter[0]==0.8}0.09{elsif nozzle_diameter[0]==0.4}0.35{elsif nozzle_diameter[0]==0.25}0.98{else}0{endif}\n{endif}\n\n{if printer_notes=~/.*MK3.5.*/}\nM572 S{if nozzle_diameter[0]==0.4}0.05{elsif nozzle_diameter[0]==0.5}0.035{elsif nozzle_diameter[0]==0.6}0.022{elsif nozzle_diameter[0]==0.8}0.016{elsif nozzle_diameter[0]==0.25}0.14{elsif nozzle_diameter[0]==0.3}0.09{else}0{endif} ; Filament gcode\n{endif}"
      }
    },
    {
      "catalogID": 110358,
      "name": "Prusament PC Blend Carbon Fiber @COREONE",
      "printers": [
        "prusa-research/signature-oak-0-4",
        "prusa-research/signature-oak-0-5",
        "prusa-research/signature-oak-hf0-4",
        "prusa-research/signature-oak-hf0-5"
      ],
      "settings": {
        "bed_temperature": "115",
        "bridge_fan_speed": "25",
        "chamber_minimal_temperature": "40",
        "chamber_temperature": "55",
        "compatible_printers_condition": "nozzle_diameter[0]>=0.4 and nozzle_diameter[0]!=0.6 and nozzle_diameter[0]!=0.8 and printer_model=~/(COREONE|COREONEOAK|COREONEL)/ and ! single_extruder_multi_material and printer_notes!~/.*HT400.*/",
        "compatible_prints_condition": "notes!~/.*HT_HOTEND_HT.*/",
        "cooling_perimeter_transition_distance": "10",
        "cooling_slowdown_logic": "consistent_surface",
        "enable_dynamic_fan_speeds": "1",
        "end_filament_gcode": "; Filament-specific end gcode",
        "fan_below_layer_time": "15",
        "filament_abrasive": "1",
        "filament_cooling_final_speed": "2.5",
        "filament_cooling_initial_speed": "5",
        "filament_cooling_moves": "3",
        "filament_infill_max_crossing_speed": "100",
        "filament_infill_max_speed": "0",
        "filament_load_time": "10.9",
        "filament_loading_speed": "10",
        "filament_loading_speed_start": "50",
        "filament_max_volumetric_speed": "9",
        "filament_retract_length": "nil",
        "filament_shrinkage_compensation_xy": "0%",
        "filament_shrinkage_compensation_z": "0.18%",
        "filament_stamping_distance": "45",
        "filament_stamping_loading_speed": "26.5",
        "filament_unload_time": "8.9",
        "filament_unloading_speed": "60",
        "filament_unloading_speed_start": "60",
        "first_layer_bed_temperature": "110",
        "idle_temperature": "150",
        "max_fan_speed": "30",
        "min_fan_speed": "15",
        "name": "Prusament PC Blend Carbon Fiber @COREONE",
        "overhang_fan_speed_0": "20",
        "start_filament_gcode": "{if printer_notes!~/.*(MK4IS|XLIS|MK4S|MK3.9S|COREONE).*/}\nM900 K{if nozzle_diameter[filament_extruder_id]==0.4}0.07{elsif nozzle_diameter[filament_extruder_id]==0.3}0.09{elsif nozzle_diameter[filament_extruder_id]==0.35}0.08{elsif nozzle_diameter[filament_extruder_id]==0.6}0.04{elsif nozzle_diameter[filament_extruder_id]==0.5}0.05{elsif nozzle_diameter[filament_extruder_id]==0.8}0.02{else}0{endif} ; Legacy LA\n{else}\nM572 S{if nozzle_diameter[filament_extruder_id]==0.4}0.05{elsif nozzle_diameter[filament_extruder_id]==0.5}0.035{elsif nozzle_diameter[filament_extruder_id]==0.6}0.025{elsif nozzle_diameter[filament_extruder_id]==0.8}0.016{elsif nozzle_diameter[filament_extruder_id]==0.25}0.14{elsif nozzle_diameter[filament_extruder_id]==0.3}0.09{else}0{endif} ; Pressure advance\n{endif}\n\nM142 S45 ; set heatbreak target temp"
      }
    },
    {
      "catalogID": 110359,
      "name": "Prusament PC Blend Carbon Fiber @COREONE 0.6",
      "printers": [
        "prusa-research/signature-oak-0-6",
        "prusa-research/signature-oak-hf0-6"
      ],
      "settings": {
        "bed_temperature": "115",
        "bridge_fan_speed": "25",
        "chamber_minimal_temperature": "40",
        "chamber_temperature": "55",
        "compatible_printers_condition": "nozzle_diameter[0]==0.6 and printer_model=~/(COREONE|COREONEOAK|COREONEL)/ and ! single_extruder_multi_material and printer_notes!~/.*HT400.*/",
        "compatible_prints_condition": "notes!~/.*HT_HOTEND_HT.*/",
        "cooling_perimeter_transition_distance": "10",
        "cooling_slowdown_logic": "consistent_surface",
        "enable_dynamic_fan_speeds": "1",
        "end_filament_gcode": "; Filament-specific end gcode",
        "fan_below_layer_time": "18",
        "filament_abrasive": "1",
        "filament_cooling_final_speed": "2.5",
        "filament_cooling_initial_speed": "5",
        "filament_cooling_moves": "3",
        "filament_infill_max_crossing_speed": "120",
        "filament_infill_max_speed": "0",
        "filament_load_time": "10.9",
        "filament_loading_speed": "10",
        "filament_loading_speed_start": "50",
        "filament_retract_length": "nil",
        "filament_shrinkage_compensation_xy": "0%",
        "filament_shrinkage_compensation_z": "0.18%",
        "filament_stamping_distance": "45",
        "filament_stamping_loading_speed": "26.5",
        "filament_unload_time": "8.9",
        "filament_unloading_speed": "60",
        "filament_unloading_speed_start": "60",
        "first_layer_bed_temperature": "110",
        "idle_temperature": "150",
        "max_fan_speed": "30",
        "min_fan_speed": "15",
        "name": "Prusament PC Blend Carbon Fiber @COREONE 0.6",
        "overhang_fan_speed_0": "20",
        "start_filament_gcode": "{if printer_notes!~/.*(MK4IS|XLIS|MK4S|MK3.9S|COREONE).*/}\nM900 K{if nozzle_diameter[filament_extruder_id]==0.4}0.07{elsif nozzle_diameter[filament_extruder_id]==0.3}0.09{elsif nozzle_diameter[filament_extruder_id]==0.35}0.08{elsif nozzle_diameter[filament_extruder_id]==0.6}0.04{elsif nozzle_diameter[filament_extruder_id]==0.5}0.05{elsif nozzle_diameter[filament_extruder_id]==0.8}0.02{else}0{endif} ; Legacy LA\n{else}\nM572 S{if nozzle_diameter[filament_extruder_id]==0.4}0.05{elsif nozzle_diameter[filament_extruder_id]==0.5}0.035{elsif nozzle_diameter[filament_extruder_id]==0.6}0.025{elsif nozzle_diameter[filament_extruder_id]==0.8}0.016{elsif nozzle_diameter[filament_extruder_id]==0.25}0.14{elsif nozzle_diameter[filament_extruder_id]==0.3}0.09{else}0{endif} ; Pressure advance\n{endif}\n\nM142 S45 ; set heatbreak target temp",
        "temperature": "280"
      }
    },
    {
      "catalogID": 110360,
      "name": "Prusament PC Blend Carbon Fiber @COREONE 0.8",
      "printers": [
        "prusa-research/signature-oak-0-8",
        "prusa-research/signature-oak-hf0-8"
      ],
      "settings": {
        "bed_temperature": "115",
        "chamber_minimal_temperature": "40",
        "chamber_temperature": "55",
        "compatible_printers_condition": "printer_model=~/(COREONE|COREONEOAK|COREONEL)/ and nozzle_diameter[0]==0.8 and ! single_extruder_multi_material",
        "compatible_prints_condition": "notes!~/.*HT_HOTEND_HT.*/",
        "cooling_perimeter_transition_distance": "10",
        "cooling_slowdown_logic": "consistent_surface",
        "enable_dynamic_fan_speeds": "1",
        "end_filament_gcode": "; Filament-specific end gcode",
        "fan_below_layer_time": "25",
        "filament_abrasive": "1",
        "filament_cooling_final_speed": "2.5",
        "filament_cooling_initial_speed": "5",
        "filament_cooling_moves": "3",
        "filament_infill_max_crossing_speed": "0",
        "filament_infill_max_speed": "0",
        "filament_load_time": "10.9",
        "filament_loading_speed": "10",
        "filament_loading_speed_start": "50",
        "filament_max_volumetric_speed": "18",
        "filament_retract_length": "nil",
        "filament_shrinkage_compensation_xy": "0%",
        "filament_shrinkage_compensation_z": "0.18%",
        "filament_stamping_distance": "45",
        "filament_stamping_loading_speed": "26.5",
        "filament_unload_time": "8.9",
        "filament_unloading_speed": "60",
        "filament_unloading_speed_start": "60",
        "first_layer_bed_temperature": "110",
        "idle_temperature": "150",
        "max_fan_speed": "30",
        "min_fan_speed": "15",
        "name": "Prusament PC Blend Carbon Fiber @COREONE 0.8",
        "overhang_fan_speed_0": "25",
        "start_filament_gcode": "{if printer_notes!~/.*(MK4IS|XLIS|MK4S|MK3.9S|COREONE).*/}\nM900 K{if nozzle_diameter[filament_extruder_id]==0.4}0.07{elsif nozzle_diameter[filament_extruder_id]==0.3}0.09{elsif nozzle_diameter[filament_extruder_id]==0.35}0.08{elsif nozzle_diameter[filament_extruder_id]==0.6}0.04{elsif nozzle_diameter[filament_extruder_id]==0.5}0.05{elsif nozzle_diameter[filament_extruder_id]==0.8}0.02{else}0{endif} ; Legacy LA\n{else}\nM572 S{if nozzle_diameter[filament_extruder_id]==0.4}0.05{elsif nozzle_diameter[filament_extruder_id]==0.5}0.035{elsif nozzle_diameter[filament_extruder_id]==0.6}0.025{elsif nozzle_diameter[filament_extruder_id]==0.8}0.016{elsif nozzle_diameter[filament_extruder_id]==0.25}0.14{elsif nozzle_diameter[filament_extruder_id]==0.3}0.09{else}0{endif} ; Pressure advance\n{endif}\n\nM142 S45 ; set heatbreak target temp"
      }
    },
    {
      "catalogID": 111692,
      "name": "Prusament PC Blend Carbon Fiber @Caribou",
      "printers": [
        "caribou/cariboum-0-4",
        "caribou/cariboum-0-6"
      ],
      "settings": {
        "bed_temperature": "115",
        "compatible_printers_condition": "printer_notes!~/.*PRINTER_MODEL_(MK3S|MK3KLIPPER|DUET).*/ and nozzle_diameter[0]>=0.4 and nozzle_diameter[0]!=0.8 and printer_model!=\"MINI\" and ! single_extruder_multi_material",
        "end_filament_gcode": "; Filament-specific end gcode",
        "extrusion_multiplier": "1.0",
        "filament_cooling_final_speed": "3.4",
        "filament_cooling_initial_speed": "2.2",
        "filament_cooling_moves": "4",
        "filament_cost": "90.73",
        "filament_density": "1.16",
        "filament_load_time": "0",
        "filament_loading_speed": "28",
        "filament_loading_speed_start": "3",
        "filament_max_volumetric_speed": "8",
        "filament_minimal_purge_on_wipe_tower": "15",
        "filament_ramming_parameters": "120 100 5.70968 6.03226 7 8.25806 9 9.19355 9.3871 9.77419 10.129 10.3226 10.4516 10.5161| 0.05 5.69677 0.45 6.15484 0.95 8.76774 1.45 9.20323 1.95 9.95806 2.45 10.3871 2.95 10.5677 3.45 7.6 3.95 7.6 4.45 7.6 4.95 7.6",
        "filament_retract_length": "nil",
        "filament_spool_weight": "201",
        "filament_unload_time": "0",
        "filament_unloading_speed": "90",
        "filament_unloading_speed_start": "100",
        "first_layer_bed_temperature": "110",
        "name": "Prusament PC Blend Carbon Fiber @Caribou",
        "slowdown_below_layer_time": "20",
        "start_filament_gcode": "{if printer_notes=~/.*PRINTER_MODEL_MK3S.*/}M900 K{if nozzle_diameter[0]==0.8}0.01{elsif nozzle_diameter[0]==0.6}0.02{else}0.04{endif} ; Filament gcode LA 1.5\n{if nozzle_diameter[0]==0.6}M900 K12{elsif nozzle_diameter[0]==0.8};{else}M900 K20{endif} ; Filament gcode LA 1.0{endif}"
      }
    },
    {
      "catalogID": 111976,
      "name": "Prusament PC Blend Carbon Fiber @DQ2",
      "printers": [
        "trilab/deltiq-2",
        "trilab/deltiq-2-plus",
        "trilab/deltiq-l",
        "trilab/deltiq-m",
        "trilab/deltiq-xl"
      ],
      "settings": {
        "bed_temperature": "100",
        "compatible_printers_condition": "printer_notes=~/.*PRINTER_VENDOR_TRILAB.*/ and printer_notes=~/.*PRINTER_FAMILY_DQ.*/ and !(printer_notes=~/.*FLEXPRINT.*/) and nozzle_diameter[0]==0.4",
        "fan_below_layer_time": "20",
        "filament_colour": "#EC626F",
        "filament_cost": "49.58",
        "filament_density": "1.08",
        "filament_max_volumetric_speed": "8",
        "filament_minimal_purge_on_wipe_tower": "15",
        "filament_notes": "MV-DG",
        "filament_ramming_parameters": "120 100 6.6 6.8 7.2 7.6 7.9 8.2 8.7 9.4 9.9 10.0| 0.05 6.6 0.45 6.8 0.95 7.8 1.45 8.3 1.95 9.7 2.45 10 2.95 7.6 3.45 7.6 3.95 7.6 4.45 7.6 4.95 7.6",
        "filament_retract_before_travel": "3",
        "filament_retract_before_wipe": "70%",
        "filament_retract_layer_change": "1",
        "filament_retract_length": "4.3",
        "filament_retract_lift": "0.2",
        "filament_retract_speed": "30",
        "filament_spool_weight": "201",
        "filament_type": "PCCF",
        "filament_wipe": "1",
        "first_layer_temperature": "280",
        "min_print_speed": "10",
        "name": "Prusament PC Blend Carbon Fiber @DQ2",
        "renamed_from": "DeltiQ - PC - PC Blend Carbon Fiber (Prusa Polymers)",
        "temperature": "280"
      }
    },
    {
      "catalogID": 110361,
      "name": "Prusament PC Blend Carbon Fiber @MK2",
      "printers": [
        "prusa-research/i3-mk2-5",
        "prusa-research/i3-mk2-5-0-6",
        "prusa-research/i3-mk2-5-mmu2-single",
        "prusa-research/i3-mk2-5-mmu2-single-0-6",
        "prusa-research/i3-mk2-5s",
        "prusa-research/i3-mk2-5s-0-6",
        "prusa-research/i3-mk2-5s-mmu2s-single",
        "prusa-research/i3-mk2-5s-mmu2s-single-0-6",
        "prusa-research/i3-mk2s",
        "prusa-research/i3-mk2s-0-6",
        "prusa-research/i3-mk2s-mmu1",
        "prusa-research/i3-mk2s-mmu1-0-6",
        "prusa-research/i3-mk2s-mmu1-single",
        "prusa-research/i3-mk2s-mmu1-single-0-6"
      ],
      "settings": {
        "bed_temperature": "110",
        "compatible_printers_condition": "nozzle_diameter[0]>=0.4 and nozzle_diameter[0]!=0.8 and printer_notes=~/.*PRINTER_MODEL_MK(2|2.5).*/ and ! (printer_notes=~/.*PRINTER_MODEL_MK2.5.*/ and single_extruder_multi_material)",
        "disable_fan_first_layers": "6",
        "end_filament_gcode": "; Filament-specific end gcode",
        "filament_abrasive": "1",
        "filament_cooling_final_speed": "3.4",
        "filament_cooling_initial_speed": "2.2",
        "filament_cooling_moves": "4",
        "filament_load_time": "0",
        "filament_loading_speed": "28",
        "filament_loading_speed_start": "3",
        "filament_max_volumetric_speed": "8",
        "filament_minimal_purge_on_wipe_tower": "15",
        "filament_ramming_parameters": "120 100 5.70968 6.03226 7 8.25806 9 9.19355 9.3871 9.77419 10.129 10.3226 10.4516 10.5161| 0.05 5.69677 0.45 6.15484 0.95 8.76774 1.45 9.20323 1.95 9.95806 2.45 10.3871 2.95 10.5677 3.45 7.6 3.95 7.6 4.45 7.6 4.95 7.6",
        "filament_retract_length": "nil",
        "filament_unload_time": "0",
        "filament_unloading_speed": "90",
        "filament_unloading_speed_start": "100",
        "first_layer_bed_temperature": "105",
        "name": "Prusament PC Blend Carbon Fiber @MK2",
        "slowdown_below_layer_time": "20",
        "start_filament_gcode": "{if printer_notes!~/.*(MK3.5|MINIIS).*/}\nM900 K{if printer_notes=~/.*PRINTER_MODEL_MINI.*/ and nozzle_diameter[0]==0.6}0.12{elsif printer_notes=~/.*PRINTER_MODEL_MINI.*/ and nozzle_diameter[0]==0.8}0.06{elsif printer_notes=~/.*PRINTER_MODEL_MINI.*/}0.2{elsif nozzle_diameter[0]==0.8}0.02{elsif nozzle_diameter[0]==0.6}0.04{else}0.07{endif} ; Filament gcode LA 1.5\n{if printer_notes=~/.*PRINTER_MODEL_MINI.*/};{elsif printer_notes=~/.*PRINTER_HAS_BOWDEN.*/}M900 K200{elsif nozzle_diameter[0]==0.6}M900 K24{elsif nozzle_diameter[0]==0.8};{else}M900 K45{endif} ; Filament gcode LA 1.0\n{endif}\n\n{if printer_notes=~/.*MINIIS.*/}\nM572 S{if nozzle_diameter[0]==0.6}0.2{elsif nozzle_diameter[0]==0.8}0.09{elsif nozzle_diameter[0]==0.4}0.35{elsif nozzle_diameter[0]==0.25}0.98{else}0{endif}\n{endif}\n\n{if printer_notes=~/.*MK3.5.*/}\nM572 S{if nozzle_diameter[0]==0.4}0.05{elsif nozzle_diameter[0]==0.5}0.035{elsif nozzle_diameter[0]==0.6}0.022{elsif nozzle_diameter[0]==0.8}0.016{elsif nozzle_diameter[0]==0.25}0.14{elsif nozzle_diameter[0]==0.3}0.09{else}0{endif} ; Filament gcode\n{endif}"
      }
    },
    {
      "catalogID": 110362,
      "name": "Prusament PC Blend Carbon Fiber @MK4",
      "printers": [
        "prusa-research/mk3-9-0-4",
        "prusa-research/mk3-9-0-5",
        "prusa-research/mk3-9-hf0-4",
        "prusa-research/mk3-9-hf0-5"
      ],
      "settings": {
        "bed_temperature": "115",
        "compatible_printers_condition": "nozzle_diameter[0]>=0.4 and nozzle_diameter[0]!=0.6 and nozzle_diameter[0]!=0.8 and printer_model=~/(MK4|MK4IS|MK4ISMMU3|MK3.9|MK3.9MMU3)/ and ! single_extruder_multi_material",
        "cooling_perimeter_transition_distance": "10",
        "cooling_slowdown_logic": "consistent_surface",
        "end_filament_gcode": "; Filament-specific end gcode",
        "filament_abrasive": "1",
        "filament_cooling_final_speed": "2.5",
        "filament_cooling_initial_speed": "5",
        "filament_cooling_moves": "3",
        "filament_infill_max_crossing_speed": "100",
        "filament_infill_max_speed": "0",
        "filament_load_time": "10.5",
        "filament_loading_speed": "10",
        "filament_loading_speed_start": "50",
        "filament_max_volumetric_speed": "9",
        "filament_retract_length": "nil",
        "filament_stamping_distance": "45",
        "filament_stamping_loading_speed": "26.5",
        "filament_unload_time": "8.5",
        "filament_unloading_speed": "60",
        "filament_unloading_speed_start": "60",
        "first_layer_bed_temperature": "110",
        "idle_temperature": "100",
        "name": "Prusament PC Blend Carbon Fiber @MK4",
        "start_filament_gcode": "{if printer_notes!~/.*(MK4IS|XLIS|MK4S|MK3.9S|COREONE).*/}\nM900 K{if nozzle_diameter[filament_extruder_id]==0.4}0.07{elsif nozzle_diameter[filament_extruder_id]==0.3}0.09{elsif nozzle_diameter[filament_extruder_id]==0.35}0.08{elsif nozzle_diameter[filament_extruder_id]==0.6}0.04{elsif nozzle_diameter[filament_extruder_id]==0.5}0.05{elsif nozzle_diameter[filament_extruder_id]==0.8}0.02{else}0{endif} ; Legacy LA\n{else}\nM572 S{if nozzle_diameter[filament_extruder_id]==0.4}0.05{elsif nozzle_diameter[filament_extruder_id]==0.5}0.035{elsif nozzle_diameter[filament_extruder_id]==0.6}0.025{elsif nozzle_diameter[filament_extruder_id]==0.8}0.016{elsif nozzle_diameter[filament_extruder_id]==0.25}0.14{elsif nozzle_diameter[filament_extruder_id]==0.3}0.09{else}0{endif} ; Pressure advance\n{endif}\n\nM142 S45 ; set heatbreak target temp"
      }
    },
    {
      "catalogID": 110363,
      "name": "Prusament PC Blend Carbon Fiber @MK4 0.6",
      "printers": [
        "prusa-research/mk3-9-0-6",
        "prusa-research/mk3-9-hf0-6"
      ],
      "settings": {
        "bed_temperature": "115",
        "compatible_printers_condition": "printer_model=~/(MK4|MK4IS|MK4ISMMU3|MK3.9|MK3.9MMU3)/ and nozzle_diameter[0]==0.6 and ! single_extruder_multi_material",
        "cooling_perimeter_transition_distance": "10",
        "cooling_slowdown_logic": "consistent_surface",
        "end_filament_gcode": "; Filament-specific end gcode",
        "filament_abrasive": "1",
        "filament_cooling_final_speed": "2.5",
        "filament_cooling_initial_speed": "5",
        "filament_cooling_moves": "3",
        "filament_infill_max_crossing_speed": "120",
        "filament_infill_max_speed": "0",
        "filament_load_time": "10.5",
        "filament_loading_speed": "10",
        "filament_loading_speed_start": "50",
        "filament_retract_length": "nil",
        "filament_stamping_distance": "45",
        "filament_stamping_loading_speed": "26.5",
        "filament_unload_time": "8.5",
        "filament_unloading_speed": "60",
        "filament_unloading_speed_start": "60",
        "first_layer_bed_temperature": "110",
        "idle_temperature": "100",
        "name": "Prusament PC Blend Carbon Fiber @MK4 0.6",
        "start_filament_gcode": "{if printer_notes!~/.*(MK4IS|XLIS|MK4S|MK3.9S|COREONE).*/}\nM900 K{if nozzle_diameter[filament_extruder_id]==0.4}0.07{elsif nozzle_diameter[filament_extruder_id]==0.3}0.09{elsif nozzle_diameter[filament_extruder_id]==0.35}0.08{elsif nozzle_diameter[filament_extruder_id]==0.6}0.04{elsif nozzle_diameter[filament_extruder_id]==0.5}0.05{elsif nozzle_diameter[filament_extruder_id]==0.8}0.02{else}0{endif} ; Legacy LA\n{else}\nM572 S{if nozzle_diameter[filament_extruder_id]==0.4}0.05{elsif nozzle_diameter[filament_extruder_id]==0.5}0.035{elsif nozzle_diameter[filament_extruder_id]==0.6}0.025{elsif nozzle_diameter[filament_extruder_id]==0.8}0.016{elsif nozzle_diameter[filament_extruder_id]==0.25}0.14{elsif nozzle_diameter[filament_extruder_id]==0.3}0.09{else}0{endif} ; Pressure advance\n{endif}\n\nM142 S45 ; set heatbreak target temp",
        "temperature": "280"
      }
    },
    {
      "catalogID": 110364,
      "name": "Prusament PC Blend Carbon Fiber @MK4 0.8",
      "printers": [
        "prusa-research/mk3-9-0-8",
        "prusa-research/mk3-9-hf0-8"
      ],
      "settings": {
        "bed_temperature": "115",
        "compatible_printers_condition": "printer_model=~/(MK4|MK4IS|MK4ISMMU3|MK3.9|MK3.9MMU3)/ and nozzle_diameter[0]==0.8 and ! single_extruder_multi_material",
        "cooling_perimeter_transition_distance": "10",
        "cooling_slowdown_logic": "consistent_surface",
        "end_filament_gcode": "; Filament-specific end gcode",
        "filament_abrasive": "1",
        "filament_cooling_final_speed": "2.5",
        "filament_cooling_initial_speed": "5",
        "filament_cooling_moves": "3",
        "filament_infill_max_crossing_speed": "0",
        "filament_infill_max_speed": "0",
        "filament_load_time": "10.5",
        "filament_loading_speed": "10",
        "filament_loading_speed_start": "50",
        "filament_max_volumetric_speed": "18",
        "filament_retract_length": "nil",
        "filament_stamping_distance": "45",
        "filament_stamping_loading_speed": "26.5",
        "filament_unload_time": "8.5",
        "filament_unloading_speed": "60",
        "filament_unloading_speed_start": "60",
        "first_layer_bed_temperature": "110",
        "idle_temperature": "100",
        "name": "Prusament PC Blend Carbon Fiber @MK4 0.8",
        "start_filament_gcode": "{if printer_notes!~/.*(MK4IS|XLIS|MK4S|MK3.9S|COREONE).*/}\nM900 K{if nozzle_diameter[filament_extruder_id]==0.4}0.07{elsif nozzle_diameter[filament_extruder_id]==0.3}0.09{elsif nozzle_diameter[filament_extruder_id]==0.35}0.08{elsif nozzle_diameter[filament_extruder_id]==0.6}0.04{elsif nozzle_diameter[filament_extruder_id]==0.5}0.05{elsif nozzle_diameter[filament_extruder_id]==0.8}0.02{else}0{endif} ; Legacy LA\n{else}\nM572 S{if nozzle_diameter[filament_extruder_id]==0.4}0.05{elsif nozzle_diameter[filament_extruder_id]==0.5}0.035{elsif nozzle_diameter[filament_extruder_id]==0.6}0.025{elsif nozzle_diameter[filament_extruder_id]==0.8}0.016{elsif nozzle_diameter[filament_extruder_id]==0.25}0.14{elsif nozzle_diameter[filament_extruder_id]==0.3}0.09{else}0{endif} ; Pressure advance\n{endif}\n\nM142 S45 ; set heatbreak target temp"
      }
    },
    {
      "catalogID": 110365,
      "name": "Prusament PC Blend Carbon Fiber @MK4S",
      "printers": [
        "prusa-research/mk3-9s-0-4",
        "prusa-research/mk3-9s-0-5",
        "prusa-research/mk3-9s-hf0-4",
        "prusa-research/mk3-9s-hf0-5"
      ],
      "settings": {
        "bed_temperature": "115",
        "bridge_fan_speed": "20",
        "compatible_printers_condition": "nozzle_diameter[0]>=0.4 and nozzle_diameter[0]!=0.6 and nozzle_diameter[0]!=0.8 and printer_model=~/(MK4S|MK4SMMU3|MK3.9S|MK3.9SMMU3)/ and ! single_extruder_multi_material",
        "cooling_perimeter_transition_distance": "10",
        "cooling_slowdown_logic": "consistent_surface",
        "end_filament_gcode": "; Filament-specific end gcode",
        "filament_abrasive": "1",
        "filament_cooling_final_speed": "2.5",
        "filament_cooling_initial_speed": "5",
        "filament_cooling_moves": "3",
        "filament_infill_max_crossing_speed": "100",
        "filament_infill_max_speed": "0",
        "filament_load_time": "10.5",
        "filament_loading_speed": "10",
        "filament_loading_speed_start": "50",
        "filament_max_volumetric_speed": "9",
        "filament_retract_length": "nil",
        "filament_stamping_distance": "45",
        "filament_stamping_loading_speed": "26.5",
        "filament_unload_time": "8.5",
        "filament_unloading_speed": "60",
        "filament_unloading_speed_start": "60",
        "first_layer_bed_temperature": "110",
        "idle_temperature": "100",
        "max_fan_speed": "12",
        "min_fan_speed": "12",
        "name": "Prusament PC Blend Carbon Fiber @MK4S",
        "start_filament_gcode": "{if printer_notes!~/.*(MK4IS|XLIS|MK4S|MK3.9S|COREONE).*/}\nM900 K{if nozzle_diameter[filament_extruder_id]==0.4}0.07{elsif nozzle_diameter[filament_extruder_id]==0.3}0.09{elsif nozzle_diameter[filament_extruder_id]==0.35}0.08{elsif nozzle_diameter[filament_extruder_id]==0.6}0.04{elsif nozzle_diameter[filament_extruder_id]==0.5}0.05{elsif nozzle_diameter[filament_extruder_id]==0.8}0.02{else}0{endif} ; Legacy LA\n{else}\nM572 S{if nozzle_diameter[filament_extruder_id]==0.4}0.05{elsif nozzle_diameter[filament_extruder_id]==0.5}0.035{elsif nozzle_diameter[filament_extruder_id]==0.6}0.025{elsif nozzle_diameter[filament_extruder_id]==0.8}0.016{elsif nozzle_diameter[filament_extruder_id]==0.25}0.14{elsif nozzle_diameter[filament_extruder_id]==0.3}0.09{else}0{endif} ; Pressure advance\n{endif}\n\nM142 S45 ; set heatbreak target temp"
      }
    },
    {
      "catalogID": 110366,
      "name": "Prusament PC Blend Carbon Fiber @MK4S 0.6",
      "printers": [
        "prusa-research/mk3-9s-0-6",
        "prusa-research/mk3-9s-hf0-6"
      ],
      "settings": {
        "bed_temperature": "115",
        "bridge_fan_speed": "20",
        "compatible_printers_condition": "printer_model=~/(MK4S|MK4SMMU3|MK3.9S|MK3.9SMMU3)/ and nozzle_diameter[0]==0.6 and ! single_extruder_multi_material",
        "cooling_perimeter_transition_distance": "10",
        "cooling_slowdown_logic": "consistent_surface",
        "end_filament_gcode": "; Filament-specific end gcode",
        "filament_abrasive": "1",
        "filament_cooling_final_speed": "2.5",
        "filament_cooling_initial_speed": "5",
        "filament_cooling_moves": "3",
        "filament_infill_max_crossing_speed": "120",
        "filament_infill_max_speed": "0",
        "filament_load_time": "10.5",
        "filament_loading_speed": "10",
        "filament_loading_speed_start": "50",
        "filament_retract_length": "nil",
        "filament_stamping_distance": "45",
        "filament_stamping_loading_speed": "26.5",
        "filament_unload_time": "8.5",
        "filament_unloading_speed": "60",
        "filament_unloading_speed_start": "60",
        "first_layer_bed_temperature": "110",
        "idle_temperature": "100",
        "max_fan_speed": "15",
        "min_fan_speed": "15",
        "name": "Prusament PC Blend Carbon Fiber @MK4S 0.6",
        "start_filament_gcode": "{if printer_notes!~/.*(MK4IS|XLIS|MK4S|MK3.9S|COREONE).*/}\nM900 K{if nozzle_diameter[filament_extruder_id]==0.4}0.07{elsif nozzle_diameter[filament_extruder_id]==0.3}0.09{elsif nozzle_diameter[filament_extruder_id]==0.35}0.08{elsif nozzle_diameter[filament_extruder_id]==0.6}0.04{elsif nozzle_diameter[filament_extruder_id]==0.5}0.05{elsif nozzle_diameter[filament_extruder_id]==0.8}0.02{else}0{endif} ; Legacy LA\n{else}\nM572 S{if nozzle_diameter[filament_extruder_id]==0.4}0.05{elsif nozzle_diameter[filament_extruder_id]==0.5}0.035{elsif nozzle_diameter[filament_extruder_id]==0.6}0.025{elsif nozzle_diameter[filament_extruder_id]==0.8}0.016{elsif nozzle_diameter[filament_extruder_id]==0.25}0.14{elsif nozzle_diameter[filament_extruder_id]==0.3}0.09{else}0{endif} ; Pressure advance\n{endif}\n\nM142 S45 ; set heatbreak target temp",
        "temperature": "280"
      }
    },
    {
      "catalogID": 110367,
      "name": "Prusament PC Blend Carbon Fiber @MK4S 0.8",
      "printers": [
        "prusa-research/mk3-9s-0-8",
        "prusa-research/mk3-9s-hf0-8"
      ],
      "settings": {
        "bed_temperature": "115",
        "bridge_fan_speed": "20",
        "compatible_printers_condition": "printer_model=~/(MK4S|MK4SMMU3|MK3.9S|MK3.9SMMU3)/ and nozzle_diameter[0]==0.8 and ! single_extruder_multi_material",
        "cooling_perimeter_transition_distance": "10",
        "cooling_slowdown_logic": "consistent_surface",
        "end_filament_gcode": "; Filament-specific end gcode",
        "filament_abrasive": "1",
        "filament_cooling_final_speed": "2.5",
        "filament_cooling_initial_speed": "5",
        "filament_cooling_moves": "3",
        "filament_infill_max_crossing_speed": "0",
        "filament_infill_max_speed": "0",
        "filament_load_time": "10.5",
        "filament_loading_speed": "10",
        "filament_loading_speed_start": "50",
        "filament_max_volumetric_speed": "18",
        "filament_retract_length": "nil",
        "filament_stamping_distance": "45",
        "filament_stamping_loading_speed": "26.5",
        "filament_unload_time": "8.5",
        "filament_unloading_speed": "60",
        "filament_unloading_speed_start": "60",
        "first_layer_bed_temperature": "110",
        "idle_temperature": "100",
        "max_fan_speed": "15",
        "min_fan_speed": "15",
        "name": "Prusament PC Blend Carbon Fiber @MK4S 0.8",
        "start_filament_gcode": "{if printer_notes!~/.*(MK4IS|XLIS|MK4S|MK3.9S|COREONE).*/}\nM900 K{if nozzle_diameter[filament_extruder_id]==0.4}0.07{elsif nozzle_diameter[filament_extruder_id]==0.3}0.09{elsif nozzle_diameter[filament_extruder_id]==0.35}0.08{elsif nozzle_diameter[filament_extruder_id]==0.6}0.04{elsif nozzle_diameter[filament_extruder_id]==0.5}0.05{elsif nozzle_diameter[filament_extruder_id]==0.8}0.02{else}0{endif} ; Legacy LA\n{else}\nM572 S{if nozzle_diameter[filament_extruder_id]==0.4}0.05{elsif nozzle_diameter[filament_extruder_id]==0.5}0.035{elsif nozzle_diameter[filament_extruder_id]==0.6}0.025{elsif nozzle_diameter[filament_extruder_id]==0.8}0.016{elsif nozzle_diameter[filament_extruder_id]==0.25}0.14{elsif nozzle_diameter[filament_extruder_id]==0.3}0.09{else}0{endif} ; Pressure advance\n{endif}\n\nM142 S45 ; set heatbreak target temp"
      }
    },
    {
      "catalogID": 110368,
      "name": "Prusament PC Blend Carbon Fiber @MMU",
      "printers": [
        "prusa-research/i3-mk2-5-mmu2",
        "prusa-research/i3-mk2-5-mmu2-0-6",
        "prusa-research/i3-mk2-5s-mmu2s",
        "prusa-research/i3-mk2-5s-mmu2s-0-6",
        "prusa-research/i3-mk3-mmu2",
        "prusa-research/i3-mk3-mmu2-0-6"
      ],
      "settings": {
        "bed_temperature": "110",
        "compatible_printers_condition": "nozzle_diameter[0]>=0.4 and nozzle_diameter[0]!=0.8 and printer_notes=~/.*PRINTER_VENDOR_PRUSA3D.*/ and printer_notes=~/.*PRINTER_MODEL_MK(2.5|3).*/ and single_extruder_multi_material",
        "end_filament_gcode": "; Filament-specific end gcode",
        "filament_cooling_final_speed": "2",
        "filament_cooling_initial_speed": "3",
        "filament_cooling_moves": "1",
        "filament_cost": "90.73",
        "filament_infill_max_crossing_speed": "140",
        "filament_infill_max_speed": "0",
        "filament_load_time": "15",
        "filament_loading_speed": "14",
        "filament_loading_speed_start": "19",
        "filament_max_volumetric_speed": "8",
        "filament_minimal_purge_on_wipe_tower": "15",
        "filament_ramming_parameters": "130 120 2.70968 2.93548 3.32258 3.83871 4.58065 5.54839 6.51613 7.35484 7.93548 8.16129| 0.05 2.66451 0.45 3.05805 0.95 4.05807 1.45 5.97742 1.95 7.69999 2.45 8.1936 2.95 11.342 3.45 11.4065 3.95 7.6 4.45 7.6 4.95 7.6",
        "filament_unload_time": "12",
        "filament_unloading_speed": "20",
        "filament_unloading_speed_start": "100",
        "first_layer_bed_temperature": "105",
        "first_layer_temperature": "280",
        "name": "Prusament PC Blend Carbon Fiber @MMU",
        "renamed_from": "Prusament PC Blend Carbon Fiber @MMU2",
        "slowdown_below_layer_time": "20",
        "start_filament_gcode": "{if printer_notes!~/.*(MK3.5|MINIIS).*/}\nM900 K{if printer_notes=~/.*PRINTER_MODEL_MINI.*/ and nozzle_diameter[0]==0.6}0.12{elsif printer_notes=~/.*PRINTER_MODEL_MINI.*/ and nozzle_diameter[0]==0.8}0.06{elsif printer_notes=~/.*PRINTER_MODEL_MINI.*/}0.2{elsif nozzle_diameter[0]==0.8}0.02{elsif nozzle_diameter[0]==0.6}0.04{else}0.07{endif} ; Filament gcode LA 1.5\n{if printer_notes=~/.*PRINTER_MODEL_MINI.*/};{elsif printer_notes=~/.*PRINTER_HAS_BOWDEN.*/}M900 K200{elsif nozzle_diameter[0]==0.6}M900 K24{elsif nozzle_diameter[0]==0.8};{else}M900 K45{endif} ; Filament gcode LA 1.0\n{endif}\n\n{if printer_notes=~/.*MINIIS.*/}\nM572 S{if nozzle_diameter[0]==0.6}0.2{elsif nozzle_diameter[0]==0.8}0.09{elsif nozzle_diameter[0]==0.4}0.35{elsif nozzle_diameter[0]==0.25}0.98{else}0{endif}\n{endif}\n\n{if printer_notes=~/.*MK3.5.*/}\nM572 S{if nozzle_diameter[0]==0.4}0.05{elsif nozzle_diameter[0]==0.5}0.035{elsif nozzle_diameter[0]==0.6}0.022{elsif nozzle_diameter[0]==0.8}0.016{elsif nozzle_diameter[0]==0.25}0.14{elsif nozzle_diameter[0]==0.3}0.09{else}0{endif} ; Filament gcode\n{endif}",
        "temperature": "280"
      }
    },
    {
      "catalogID": 111892,
      "name": "Prusament PC Blend Carbon Fiber @SOVOL",
